Repository: wjh-cz-xm/crystal-agent

# 晶体智能助手 (Crystal Agent)

集成了 3D 晶体结构查看器与 AI 对话的交互式晶体学研究平台。支持 Materials Project 数据查询、本地知识库检索、联网搜索，能够帮助研究者探索、分析和理解晶体结构及其物理化学性质。

## 功能特性

- **3D 晶体查看器** — 基于 3Dmol.js，支持旋转/缩放、原胞/惯用胞切换、超胞构建、元素显隐、键连与晶胞框线显示
- **AI 对话** — 基于 DeepSeek 大模型，支持 Markdown + LaTeX 渲染，思考模式开启
- **Materials Project 集成** — 按化学式/元素/带隙搜索材料，获取结构、能带、态密度、综合性质
- **本地知识库** — 29 条晶体学词条（晶格、对称性、衍射、缺陷、能带理论、常见结构等）
- **联网搜索** — SerpAPI 补充最新研究进展
- **CIF 缓存** — 20 种常见晶体预置，支持动态扩展
- **一键公网分享** — 内置 ngrok 隧道，`启动公网.bat` 即开即用

## 技术栈

| 层 | 技术 |
|---|---|
| 前端 | HTML5 + CSS3 + Vanilla JS, 3Dmol.js, marked.js, KaTeX |
| 后端 | Python 3.10+, FastAPI, Pymatgen, CrystalNN |
| 通信 | WebSocket（JSON 消息协议） |
| AI | DeepSeek API (`deepseek-v4-flash`), thinking mode |
| 工具 | SerpAPI, Materials Project API, 本地知识库 |

## 快速开始

### 1. 环境准备

```bash
pip install -r requirements.txt
```

### 2. 配置 API Key

复制 `.env.example` 为 `.env`，填入密钥：

```ini
DEEPSEEK_API_KEY=sk-your-key-here   # 必填，LLM 对话
MP_API_KEY=your-mp-key-here         # Materials Project
SERPAPI_API_KEY=your-serpapi-key-here  # 联网搜索
```

API Key 获取：
- [DeepSeek API](https://platform.deepseek.com/api_keys)
- [Materials Project API](https://next-gen.materialsproject.org/api)
- [SerpAPI](https://serpapi.com/)

### 3. 启动

**本地模式：**
```bash
python backend/main.py

# 访问 http://localhost:8000
```

**公网分享（需安装 ngrok）：**
```bash
python start_public.py

# 终端打印公网 URL，分享链接即可
```

Windows 用户可直接双击 `启动公网.bat`。

## 系统架构

```
启动公网.bat → start_public.py → FastAPI + ngrok tunnel
                                   │
浏览器 ←── WebSocket ──→ backend/main.py
  │                            │
  ├─ 3D 查看器              ├─ crystal_service.py (Pymatgen)
  │  (crystal-viewer.js)    ├─ llm/agent.py (DeepSeek)
  ├─ 聊天框                 │   └─ llm/tool_registry.py
  │  (chat.js)              ├─ tools/cif_library.py
  └─ 布局控制               ├─ tools/mp_api.py
     (app.js)               ├─ tools/knowledge_search.py
                            └─ tools/web_search.py
```

## 工具清单

| 工具 | 说明 |
|---|---|
| `render_3d_structure` | 将 CIF 结构渲染到左侧 3D 查看器 |
| `get_cif` | 从本地 CIF 缓存读取结构 |
| `mp_search_materials` | 按化学式/元素/带隙搜索 MP 材料库 |
| `mp_get_structure` | 获取材料 CIF 结构并缓存 |
| `mp_get_summary` | 获取材料综合性质（带隙、形成能、密度等） |
| `mp_get_bandstructure` | 获取能带结构数据 |
| `mp_get_dos` | 获取态密度数据 |
| `mp_search_by_chemsys` | 按化学体系搜索材料 |
| `retrieve_knowledge_base` | 搜索本地晶体学知识库 |
| `web_search` | SerpAPI 联网搜索 |

## 项目结构

```
Crystal agent project 2.0/
├── backend/
│   ├── main.py                # FastAPI 入口 + WebSocket
│   ├── config.py              # 全局配置
│   ├── crystal_service.py     # Pymatgen 结构处理
│   ├── websocket_manager.py   # WebSocket 连接管理
│   ├── llm/
│   │   ├── agent.py           # DeepSeek Agent 循环
│   │   └── tool_registry.py   # 工具注册中心
│   └── tools/
│       ├── cif_library.py     # CIF 缓存管理
│       ├── mp_api.py          # MP-API 工具组
│       ├── knowledge_search.py# 知识库检索
│       └── web_search.py      # SerpAPI 搜索
├── frontend/
│   ├── index.html
│   ├── css/style.css
│   └── js/
│       ├── app.js             # 主逻辑 + WebSocket
│       ├── crystal-viewer.js  # 3Dmol.js 查看器
│       └── chat.js            # 聊天框 UI
├── knowledge_base/            # 晶体学知识库（29 条）
├── cif_cache/                 # CIF 文件缓存（20 种）
├── scripts/
│   └── batch_fetch_cif.py     # 批量获取 CIF 脚本
├── system_prompt.md           # LLM 系统提示词
├── start_public.py            # 公网启动脚本
├── 启动公网.bat               # Windows 一键启动
├── requirements.txt
├── .env.example
└── README.md
```
```mermaid
graph TD
    %% 样式定义
    classDef client fill:#f9f,stroke:#333,stroke-width:2px;
    classDef server fill:#bbf,stroke:#333,stroke-width:2px;
    classDef external fill:#fbf,stroke:#333,stroke-width:2px;
    classDef storage fill:#dfd,stroke:#333,stroke-width:2px;

    subgraph Frontend [前端浏览器 - HTML/CSS/JS]
        UI[布局控制 app.js]
        Chat[聊天框交互 chat.js]
        Viewer[3D 晶体查看器 crystal-viewer.js]
    end

    subgraph Backend [后端服务 - FastAPI]
        Main[主入口 main.py]
        WS[连接管理 websocket_manager.py]
        Service[晶体结构服务 crystal_service.py]
        
        subgraph AgentEnv [智能体内核]
            Agent[DeepSeek Agent agent.py]
            Registry[工具注册中心 tool_registry.py]
        end
    end

    subgraph Storage [本地存储 & 缓存]
        CIF[CIF 缓存目录 cif_cache/]
        KB[本地知识库 knowledge_base/]
    end

    subgraph External [外部 APIs]
        MP[Materials Project API]
        Serp[SerpAPI 联网搜索]
        DeepSeek[DeepSeek LLM API]
    end

    %% 通信与交互流程
    Chat <-->|发送用户输入 / 接收流式文本| UI
    Viewer <-->|渲染 3D 晶胞结构| UI
    UI <-->|双向 WebSocket JSON| Main
    Main <--> WS
    WS <--> Agent
    
    %% Agent 决策与工具路由
    Agent <-->|System/User Prompt & 思考链| DeepSeek
    Agent <-->|工具调度请求| Registry
    
    %% 工具具体执行
    Registry -->|get_cif| CIF
    Registry -->|retrieve_knowledge_base| KB
    Registry -->|web_search| Serp
    Registry -->|mp_search / mp_get_*| MP
    
    %% 晶体数据处理与渲染推送
    Registry -->|原始晶体数据分析| Service
    Service -->|Pymatgen & CrystalNN 晶胞计算| Registry
    Registry -->|render_3d_structure| WS

File: knowledge_base/categories/diffraction.json
[
  {
    "id": "bragg_law",
    "title_zh": "布拉格定律",
    "title_en": "Bragg's Law",
    "category": "diffraction",
    "tags": [
      "Bragg定律",
      "X射线衍射",
      "干涉",
      "Bragg角",
      "晶面间距"
    ],
    "difficulty": "入门",
    "source": "Wikipedia + IUCr Teaching Pamphlets",
    "content": "## 历史\n\n1912-1913 年，**William Lawrence Bragg** 与其父 William Henry Bragg 提出该定律，并于 1915 年获诺贝尔物理学奖。Bragg 定律是 X 射线晶体学的基石。\n\n## 公式\n\n$$n\\lambda = 2d\\sin\\theta$$\n\n其中：\n- $n$：衍射级数（正整数，1, 2, 3, …）\n- $\\lambda$：入射 X 射线波长\n- $d$：晶面间距（interplanar spacing）\n- $\\theta$：Bragg 角（入射束与晶面的夹角）\n\n## 物理图像\n\n将晶体看作一组间距为 $d$ 的平行原子面。X 射线在这些面上发生\"反射\"（散射）。\n相邻面反射的光程差为 $2d\\sin\\theta$。当该程差等于波长的整数倍时，反射波同相叠加——即发生**相长干涉**（constructive interference）。\n\n## 推导（几何）\n\n1. 相邻两束反射线的光程差 = $FG + GH = d\\sin\\theta + d\\sin\\theta = 2d\\sin\\theta$\n2. 相长干涉条件：$2d\\sin\\theta = n\\lambda$\n3. 仅在特定角度 $\\theta$ 下满足此条件时出现衍射峰\n\n## 重要推论\n\n- 对于已知 $\\lambda$，测量 $\\theta$ 可得 $d$ → 确定晶胞参数\n- $\\sin\\theta \\leq 1$ → 衍射级数有限，$n\\lambda/(2d) \\leq 1$\n- 衍射峰位置仅取决于晶格几何（$d$），不依赖于原子种类\n- Bragg 定律是必要条件而非充分条件——结构因子 $F_{hkl}$ 也必须非零\n\n## 与倒易空间的关系\n\nBragg 条件 $2d\\sin\\theta = \\lambda$ 等价于散射矢量等于倒易点阵矢量：$\\mathbf{Q} = \\mathbf{k}_{散射} - \\mathbf{k}_{入射} = \\mathbf{H}_{hkl}$。这就是 Ewald 球的几何基础。",
    "formulas": [
      "$n\\lambda = 2d\\sin\\theta$",
      "$d_{hkl} = \\frac{a}{\\sqrt{h^2 + k^2 + l^2}}$"
    ],
    "related": [
      "reciprocal_lattice",
      "ewald_sphere",
      "structure_factor",
      "miller_indices"
    ]
  },
  {
    "id": "reciprocal_lattice",
    "title_zh": "倒易点阵",
    "title_en": "Reciprocal Lattice",
    "category": "diffraction",
    "tags": [
      "倒易点阵",
      "倒空间",
      "Fourier变换",
      "布里渊区",
      "衍射"
    ],
    "difficulty": "高级",
    "source": "Wikipedia + IUCr International Tables",
    "content": "## 定义\n\n**倒易点阵**（Reciprocal Lattice）是实空间晶体点阵的 Fourier 变换。它在理解衍射物理中扮演核心角色——衍射图样本质上是倒易点阵的映射。\n\n## 数学定义\n\n给定实空间基矢 $\\mathbf{a}, \\mathbf{b}, \\mathbf{c}$，倒易基矢定义为：\n\n$$\\mathbf{a}^* = \\frac{\\mathbf{b} \\times \\mathbf{c}}{\\mathbf{a} \\cdot (\\mathbf{b} \\times \\mathbf{c})}$$\n$$\\mathbf{b}^* = \\frac{\\mathbf{c} \\times \\mathbf{a}}{\\mathbf{b} \\cdot (\\mathbf{c} \\times \\mathbf{a})}$$\n$$\\mathbf{c}^* = \\frac{\\mathbf{a} \\times \\mathbf{b}}{\\mathbf{c} \\cdot (\\mathbf{a} \\times \\mathbf{b})}$$\n\n满足正交关系：$\\mathbf{a}_i \\cdot \\mathbf{a}_j^* = \\delta_{ij}$（Kronecker delta）\n\n## 性质\n\n1. 倒易点阵的每个点 $(hkl)$ 对应于实空间的一族晶面 $(hkl)$\n2. 倒易矢量 $\\mathbf{H}_{hkl} = h\\mathbf{a}^* + k\\mathbf{b}^* + l\\mathbf{c}^*$ 垂直于晶面 $(hkl)$\n3. 倒易矢量的长度 = 晶面间距的倒数：$|\\mathbf{H}_{hkl}| = 1/d_{hkl}$\n4. 倒易空间中的 Wigner-Seitz 原胞 = 第一 Brillouin 区\n\n## 为什么叫\"倒易\"？\n\n- 实空间大 → 倒空间小（$d$ 大 → $|\\mathbf{H}|$ 小）\n- 实空间小 → 倒空间大（$d$ 小 → $|\\mathbf{H}|$ 大）\n- 简单立方 → 倒易点阵也是简单立方\n- fcc → 倒易点阵是 bcc\n- bcc → 倒易点阵是 fcc\n\n## 与衍射的关系\n\n衍射条件（Laue 条件）：散射矢量等于倒易点阵矢量\n$$\\mathbf{k}' - \\mathbf{k} = \\mathbf{H}_{hkl}$$\n这意味着衍射斑点直接对应于倒易点阵的各个阵点。",
    "formulas": [
      "$\\mathbf{a}^* = \\frac{\\mathbf{b} \\times \\mathbf{c}}{\\mathbf{a} \\cdot (\\mathbf{b} \\times \\mathbf{c})}$",
      "$|\\mathbf{H}_{hkl}| = 1/d_{hkl}$",
      "$\\mathbf{k}' - \\mathbf{k} = \\mathbf{H}_{hkl}$"
    ],
    "related": [
      "bragg_law",
      "ewald_sphere",
      "structure_factor",
      "brillouin_zone"
    ]
  },
  {
    "id": "ewald_sphere",
    "title_zh": "Ewald球构造",
    "title_en": "Ewald Sphere Construction",
    "category": "diffraction",
    "tags": [
      "Ewald球",
      "衍射几何",
      "倒易空间",
      "Ewald",
      "衍射条件"
    ],
    "difficulty": "高级",
    "source": "IUCr International Tables + Wikipedia",
    "content": "## 定义\n\n**Ewald 球**（Ewald Sphere / Ewald Construction），由 Paul Peter Ewald 于 1921 年提出，是 Bragg 定律在倒易空间中的几何表述。\n\n## 构造步骤\n\n1. 画出入射波矢量 $\\mathbf{k}_0$，其长度为 $|\\mathbf{k}_0| = 1/\\lambda$，指向样品\n2. 以 $\\mathbf{k}_0$ 的起点为球心，$1/\\lambda$ 为半径画球——这就是 Ewald 球\n3. 将倒易点阵原点放在 $\\mathbf{k}_0$ 的终点（即倒易空间原点在球面上）\n4. **当某个倒易阵点恰好落在球面上时，衍射发生**\n\n## 物理含义\n\n散射矢量 $\\mathbf{Q} = \\mathbf{k}' - \\mathbf{k}_0$ 恰好等于该倒易阵点对应的倒易矢量 $\\mathbf{H}_{hkl}$。\n此时 Bragg 条件满足：\n$$|\\mathbf{Q}| = 2\\sin\\theta/\\lambda = 1/d_{hkl}$$\n\n## 实验应用\n\n- **单晶衍射**：旋转晶体 = 旋转倒易点阵，使不同倒易阵点依次切割 Ewald 球面\n- **粉末衍射**：大量随机取向的晶粒 → 倒易阵点在球面上\"涂\"成环 → Debye-Scherrer 环\n- **TEM 电子衍射**：电子波长极短（0.025 Å @ 200 kV），Ewald 球半径极大，近似为一个平面 → 可同时看到大量衍射斑点\n\n## 直观理解\n\nEwald 球统一了实空间散射几何与倒空间点阵结构，是理解单晶衍射实验数据采集策略（如 $\\omega$ 扫描、$\\phi$ 扫描）的关键工具。",
    "formulas": [
      "$|\\mathbf{Q}| = 2\\sin\\theta/\\lambda = 1/d_{hkl}$",
      "$\\mathbf{Q} = \\mathbf{k}' - \\mathbf{k}_0 = \\mathbf{H}_{hkl}$"
    ],
    "related": [
      "bragg_law",
      "reciprocal_lattice",
      "structure_factor"
    ]
  },
  {
    "id": "structure_factor",
    "title_zh": "结构因子",
    "title_en": "Structure Factor",
    "category": "diffraction",
    "tags": [
      "结构因子",
      "Fhkl",
      "散射因子",
      "消光",
      "衍射强度"
    ],
    "difficulty": "高级",
    "source": "IUCr International Tables + Wikipedia",
    "content": "## 定义\n\n**结构因子** $F_{hkl}$ 描述了晶胞内所有原子的散射对衍射峰 $(hkl)$ 的贡献。它决定了每个衍射斑点的**强度**。\n\n## 公式\n\n$$F_{hkl} = \\sum_{n} f_n \\, e^{2\\pi i (h x_n + k y_n + l z_n)}$$\n\n其中：\n- $f_n$：第 $n$ 个原子的原子散射因子（atomic scattering factor / form factor）\n- $(x_n, y_n, z_n)$：第 $n$ 个原子的分数坐标\n- 求和遍历晶胞中所有原子\n\n## 衍射强度\n\n衍射峰的强度正比于结构因子模的平方：\n$$I_{hkl} \\propto |F_{hkl}|^2 = F_{hkl} \\cdot F_{hkl}^*$$\n\n## 系统消光（Systematic Absences）\n\n某些 $(hkl)$ 的组合使得 $F_{hkl} = 0$，即使满足 Bragg 条件也没有衍射峰——称为**系统消光**。\n\n| 点阵类型 | 消光条件 |\n|----------|----------|\n| P（简单） | 无消光 |\n| I（体心） | $h+k+l$ = 奇数 消光 |\n| F（面心） | $h,k,l$ 奇偶混合 消光 |\n| C（底心） | $h+k$ = 奇数 消光 |\n\n## 物理意义\n\n- Bragg 定律告诉你**峰在哪里**（位置 = $d$ 和晶胞参数）\n- 结构因子告诉你**峰有多强**（强度 = 原子种类 + 位置）\n- 两者结合才能通过衍射数据求解晶体结构\n\n## Friedel 定律\n\n$$|F_{hkl}|^2 = |F_{\\bar{h}\\bar{k}\\bar{l}}|^2$$\n衍射图样总是中心对称的，即使晶体本身没有反演中心。这就是为什么 X 射线衍射只能区分 11 种 Laue 类。",
    "formulas": [
      "$F_{hkl} = \\sum_{n} f_n \\, e^{2\\pi i (h x_n + k y_n + l z_n)}$",
      "$I_{hkl} \\propto |F_{hkl}|^2$"
    ],
    "related": [
      "bragg_law",
      "reciprocal_lattice",
      "space_groups"
    ]
  }
]

File: knowledge_base/categories/material_data.json
[
  {
    "id": "material_silicon",
    "title_zh": "硅 (Si)",
    "title_en": "Silicon",
    "category": "material_data",
    "tags": [
      "Si",
      "硅",
      "半导体",
      "金刚石结构",
      "Fd-3m",
      "间接带隙"
    ],
    "difficulty": "入门",
    "source": "Materials Project + Wikipedia",
    "content": "| 属性 | 数值 |\n|------|------|\n| **化学式** | Si |\n| **晶系** | 立方 |\n| **空间群** | $Fd\\bar{3}m$（No. 227） |\n| **结构类型** | 金刚石型 |\n| **晶格常数** | $a = 5.431 \\mathring{A}$ |\n| **密度** | 2.33 g/cm³ |\n| **带隙** | 1.12 eV（间接） |\n| **配位数** | 4（$sp^3$ 四面体） |\n| **熔点** | 1414 °C |\n| **应用** | 集成电路、太阳能电池、MEMS |\n\n硅是地球上最丰富的半导体元素，构成了现代微电子工业的基础。其间接带隙性质使得它不适合做高效发光器件，但非常适合做晶体管和光伏器件。",
    "formulas": [],
    "related": [
      "diamond_structure",
      "band_theory"
    ]
  },
  {
    "id": "material_gaas",
    "title_zh": "砷化镓 (GaAs)",
    "title_en": "Gallium Arsenide",
    "category": "material_data",
    "tags": [
      "GaAs",
      "砷化镓",
      "闪锌矿",
      "III-V族",
      "直接带隙",
      "光电子"
    ],
    "difficulty": "中级",
    "source": "Materials Project + Wikipedia",
    "content": "| 属性 | 数值 |\n|------|------|\n| **化学式** | GaAs |\n| **晶系** | 立方 |\n| **空间群** | $F\\bar{4}3m$（No. 216） |\n| **结构类型** | 闪锌矿型 |\n| **晶格常数** | $a = 5.653 \\mathring{A}$ |\n| **密度** | 5.32 g/cm³ |\n| **带隙** | 1.43 eV（**直接**） |\n| **电子迁移率** | 8500 cm²/(V·s)（远高于 Si 的 1350） |\n| **熔点** | 1238 °C |\n| **应用** | LED、激光器、高速晶体管、光伏 |\n\nGaAs 是继 Si 之后最重要的半导体。其直接带隙和高的电子迁移率使其在光电子和射频领域不可替代。与 Si 不同，GaAs 晶体缺乏反演中心，因此具有压电性。",
    "formulas": [],
    "related": [
      "zinc_blende_structure",
      "band_theory"
    ]
  },
  {
    "id": "material_nacl",
    "title_zh": "氯化钠 (NaCl)",
    "title_en": "Sodium Chloride",
    "category": "material_data",
    "tags": [
      "NaCl",
      "氯化钠",
      "岩盐",
      "B1",
      "离子晶体",
      "Fm-3m"
    ],
    "difficulty": "入门",
    "source": "Materials Project + Wikipedia",
    "content": "| 属性 | 数值 |\n|------|------|\n| **化学式** | NaCl |\n| **晶系** | 立方 |\n| **空间群** | $Fm\\bar{3}m$（No. 225） |\n| **结构类型** | 岩盐型（B1） |\n| **晶格常数** | $a = 5.64 \\mathring{A}$ |\n| **密度** | 2.17 g/cm³ |\n| **配位数** | 6:6（八面体） |\n| **熔点** | 801 °C |\n| **带隙** | $\\sim 8.5$ eV（绝缘体） |\n| **解理面** | $\\{100\\}$ |\n\nNaCl 是离子晶体中最重要的结构原型。其 $Fm\\bar{3}m$ 空间群是所有 B1 型结构（碱金属卤化物、碱土金属氧化物）的共同特征。NaCl 沿 $\\{100\\}$ 面容易解理，因为该面的表面能最低。",
    "formulas": [],
    "related": [
      "rock_salt_structure",
      "schottky_defect"
    ]
  },
  {
    "id": "material_diamond",
    "title_zh": "金刚石 (C)",
    "title_en": "Diamond (Carbon)",
    "category": "material_data",
    "tags": [
      "C",
      "金刚石",
      "A4",
      "超硬材料",
      "宽禁带",
      "sp3"
    ],
    "difficulty": "入门",
    "source": "Materials Project + Wikipedia",
    "content": "| 属性 | 数值 |\n|------|------|\n| **化学式** | C（碳的同素异形体） |\n| **晶系** | 立方 |\n| **空间群** | $Fd\\bar{3}m$（No. 227） |\n| **结构类型** | 金刚石型（A4） |\n| **晶格常数** | $a = 3.567 \\mathring{A}$ |\n| **密度** | 3.52 g/cm³ |\n| **C-C 键长** | 1.544 Å |\n| **键角** | 109.5°（正四面体） |\n| **带隙** | 5.47 eV（绝缘体） |\n| **硬度** | 莫氏 10（自然界最硬） |\n| **热导率** | 2200 W/(m·K)（所有材料中最高） |\n\n金刚石是碳在高压下的热力学稳定相。其极高的硬度和热导率源于强的 $sp^3$ 共价键网络和轻的原子质量（高 Debye 频率）。金刚石也是宽禁带半导体的代表，在高压功率电子学中有应用前景。",
    "formulas": [],
    "related": [
      "diamond_structure",
      "band_theory"
    ]
  },
  {
    "id": "material_perovskite",
    "title_zh": "钛酸钙 (CaTiO₃)",
    "title_en": "Calcium Titanate",
    "category": "material_data",
    "tags": [
      "CaTiO3",
      "钛酸钙",
      "钙钛矿",
      "Pbnm",
      "正交"
    ],
    "difficulty": "中级",
    "source": "Materials Project + Wikipedia",
    "content": "| 属性 | 数值 |\n|------|------|\n| **化学式** | CaTiO₃ |\n| **晶系** | 正交（室温） |\n| **空间群** | $Pbnm$（No. 62，室温相） |\n| **结构类型** | 钙钛矿型（畸变） |\n| **晶格常数（室温）** | $a = 5.38 \\mathring{A}$, $b = 5.44 \\mathring{A}$, $c = 7.64 \\mathring{A}$ |\n| **高温立方相** | $Pm\\bar{3}m$（No. 221），$a \\approx 3.84 \\mathring{A}$ |\n| **密度** | 4.10 g/cm³ |\n| **带隙** | $\\sim 3.5$ eV |\n| **应用** | 微波介质陶瓷、铁电材料原型结构 |\n\nCaTiO₃ 是钙钛矿家族的命名来源（矿物名：perovskite）。虽然室温下 CaTiO₃ 本身为畸变的正交相，但其理想立方结构（$Pm\\bar{3}m$）是所有钙钛矿类材料——包括 BaTiO₃（铁电体）、MAPbI₃（光伏）——的共同 aristotype。",
    "formulas": [],
    "related": [
      "perovskite_structure",
      "space_groups"
    ]
  }
]
